Repository: coresearch8899-code/TiO2_project

# Reproducibility package: Cu/carbon-modified TiO₂, full-spectrum LED-assisted photothermal synthesis

This package regenerates every number and figure reported in the manuscript and the Supplementary Material.

## Run

```
cd code
python run_all.py
```

`run_all.py` runs the 15 scripts below in dependency order and stops at the first failure. A full run takes about 2 minutes; the ML benchmark and the figures take most of that time.

Requirements: Python 3.11 and the package versions pinned in `requirements.txt` (`pip install -r requirements.txt`). These are the versions of the verified run; other versions of xgboost, scikit-learn or scipy can change the last significant figures of the LOOCV and SLSQP values.

## Layout

| Folder | Contents |
|---|---|
| `code/` | analysis and figure scripts (this folder) |
| `data/` | raw laboratory data (absorbance workbook `data_analyse_1.xlsx`, diffuse reflectance `%R.xlsx`, `RAW/`, `SEM TiO2/`, `FTIR TiO2 N7-N12/`, `XRD-26.08.13/`, …) and the JSON result files written by the scripts |
| `figures/` | figure output, 600 dpi PNG plus vector PDF |

`data/TiO2-SolarModified_LCA_v4.xlsx` is the original laboratory source workbook for the LCA characterization factors embedded in `tio2_lca_single_process.py`. Its filename is kept unchanged for provenance. The factors for Thailand-grid electricity, TiO₂, D-glucose, CuSO₄·5H₂O, deionized water and wastewater treatment come from it. Its rooftop-photovoltaic row is not used, and no photovoltaic or comparative solar-energy scenario is modeled.

## Scripts, outputs and where they are reported

| Step | Script | Writes | Reported in |
|---|---|---|---|
| 1 | `tio2_reanalysis.py` | `data/manuscript_data.json`, `code/reanalysis_outputs_v2/*.csv` | Tables 2, 4, 6, 7; Tables S1–S3, S6, S7, S9–S14 |
| 2 | `tio2_reoptimize_hull.py` | `data/optimization_hull_results.json`; updates `manuscript_data.json` | Table 5 (including the D = 1 region), Table S15 |
| 3 | `tio2_synergy_analysis.py` | `data/synergy_analysis_results.json` | Section 3.6, Table S5 |
| 4 | `tio2_dark_adsorption_analysis.py` | `data/dark_adsorption_results.json` | Table 1, Tables S8a–c |
| 5 | `tio2_lca_single_process.py` | `data/lca_single_process_results.json` | Table 8, Tables S16–S18 |
| 6 | `tio2_lca_sensitivity_revision.py` | `data/lca_sensitivity_revision_results.json` | Table 9 |
| 7 | `tio2_antibacterial_analysis.py` | `data/antibacterial_results.json` | Table S20 |
| 8 | `tio2_characterization_figures.py` | `fig01_…`, `fig02_…` | Figs. 1–2 |
| 9 | `tio2_figures.py` | `fig03_…`, `fig04_…`, `fig05_…` | Figs. 3–5 |
| 10–13 | `fig06_ml_benchmark.py`, `fig07_pareto_hull.py`, `fig08_validation.py`, `fig09_ablation_and_graphical_abstract.py` | `fig06_…` to `fig09_…`, `fig00_graphical_abstract` | Figs. 6–9, graphical abstract |
| 14 | `tio2_lca_single_process_figure.py` | `fig10_lca_single_process` | Fig. 10 |
| 15 | `tio2_antibacterial_figures.py` | `figS1_antibacterial_kinetics` | Fig. S1 |

`tio2_reoptimize_hull.py --check` first reproduces the earlier spherical-bound optimization (‖x‖₂ ≤ √2) and stops.

## Numerical reproducibility

A run on 2026-09-25 reproduced every figure pixel for pixel. It also reproduced every JSON value to the precision reported in the manuscript (3 decimals).

Two groups of values differ from run to run in the last few significant figures, well below the reported precision:

- the XGBoost leave-one-out values, around the 8th significant figure, due to floating-point summation order in multithreaded XGBoost;
- the SLSQP bounds of the D = 1 region, below 0.001 in every reported unit.

File: data/dark_adsorption_results.json
{
 "bbd_dark_adsorption": [
  {
   "Run": 1,
   "Glucose_g": 0.5,
   "CuSO4_g": 0.02,
   "Time_min": 150,
   "Dark_adsorption_pct": 12.7845884413,
   "Photodeg_pct": 15.8634538153,
   "Total_removal_pct": 26.6199649737
  },
  {
   "Run": 2,
   "Glucose_g": 2.0,
   "CuSO4_g": 0.02,
   "Time_min": 150,
   "Dark_adsorption_pct": 18.0223285486,
   "Photodeg_pct": 4.280155642,
   "Total_removal_pct": 21.5311004785
  },
  {
   "Run": 3,
   "Glucose_g": 0.5,
   "CuSO4_g": 0.08,
   "Time_min": 150,
   "Dark_adsorption_pct": 16.9877408056,
   "Photodeg_pct": 5.6962025316,
   "Total_removal_pct": 21.7162872154
  },
  {
   "Run": 4,
   "Glucose_g": 2.0,
   "CuSO4_g": 0.05,
   "Time_min": 150,
   "Dark_adsorption_pct": 16.8126094571,
   "Photodeg_pct": 15.3684210526,
   "Total_removal_pct": 29.5971978984
  },
  {
   "Run": 5,
   "Glucose_g": 0.5,
   "CuSO4_g": 0.05,
   "Time_min": 120,
   "Dark_adsorption_pct": 18.7390542907,
   "Photodeg_pct": 14.224137931,
   "Total_removal_pct": 30.2977232925
  },
  {
   "Run": 6,
   "Glucose_g": 2.0,
   "CuSO4_g": 0.05,
   "Time_min": 120,
   "Dark_adsorption_pct": 7.3555166375,
   "Photodeg_pct": 13.6105860113,
   "Total_removal_pct": 19.9649737303
  },
  {
   "Run": 7,
   "Glucose_g": 0.5,
   "CuSO4_g": 0.05,
   "Time_min": 180,
   "Dark_adsorption_pct": 18.9141856392,
   "Photodeg_pct": 9.0712742981,
   "Total_removal_pct": 26.2697022767
  },
  {
   "Run": 8,
   "Glucose_g": 2.0,
   "CuSO4_g": 0.05,
   "Time_min": 180,
   "Dark_adsorption_pct": 12.6094570928,
   "Photodeg_pct": 16.6332665331,
   "Total_removal_pct": 27.1453590193
  },
  {
   "Run": 9,
   "Glucose_g": 1.25,
   "CuSO4_g": 0.02,
   "Time_min": 120,
   "Dark_adsorption_pct": 15.9489633174,
   "Photodeg_pct": 14.4212523719,
   "Total_removal_pct": 28.0701754386
  },
  {
   "Run": 10,
   "Glucose_g": 1.25,
   "CuSO4_g": 0.08,
   "Time_min": 120,
   "Dark_adsorption_pct": 12.2807017544,
   "Photodeg_pct": 21.0909090909,
   "Total_removal_pct": 30.7814992026
  },
  {
   "Run": 11,
   "Glucose_g": 1.25,
   "CuSO4_g": 0.02,
   "Time_min": 180,
   "Dark_adsorption_pct": 13.716108453,
   "Photodeg_pct": 7.393715342,
   "Total_removal_pct": 20.0956937799
  },
  {
   "Run": 12,
   "Glucose_g": 1.25,
   "CuSO4_g": 0.08,
   "Time_min": 180,
   "Dark_adsorption_pct": 12.1212121212,
   "Photodeg_pct": 9.6188747731,
   "Total_removal_pct": 20.5741626794
  },
  {
   "Run": 13,
   "Glucose_g": 1.25,
   "CuSO4_g": 0.05,
   "Time_min": 150,
   "Dark_adsorption_pct": 18.5007974482,
   "Photodeg_pct": 22.3091976517,
   "Total_removal_pct": 36.68261563
  },
  {
   "Run": 14,
   "Glucose_g": 1.25,
   "CuSO4_g": 0.05,
   "Time_min": 150,
   "Dark_adsorption_pct": 18.1818181818,
   "Photodeg_pct": 22.2222222222,
   "Total_removal_pct": 36.3636363636
  },
  {
   "Run": 15,
   "Glucose_g": 1.25,
   "CuSO4_g": 0.05,
   "Time_min": 150,
   "Dark_adsorption_pct": 18.0223285486,
   "Photodeg_pct": 21.9844357977,
   "Total_removal_pct": 36.0446570973
  }
 ],
 "validation_dark_adsorption_by_set": [
  {
   "Set": "V1",
   "Dark_adsorption_pct_mean": 18.2282793867,
   "Photodeg_pct_mean": 22.9167329768,
   "Total_removal_pct_mean": 36.9676320273,
   "Dark_adsorption_pct_sd": 0.1703577513,
   "Photodeg_pct_sd": 0.0477432973,
   "Total_removal_pct_sd": 0.1703577513
  },
  {
   "Set": "V2",
   "Dark_adsorption_pct_mean": 17.9954571266,
   "Photodeg_pct_mean": 22.3741243433,
   "Total_removal_pct_mean": 36.3429869392,
   "Dark_adsorption_pct_sd": 0.2651969206,
   "Photodeg_pct_sd": 0.9980664182,
   "Total_removal_pct_sd": 0.8742080817
  },
  {
   "Set": "V3",
   "Dark_adsorption_pct_mean": 18.0579216354,
   "Photodeg_pct_mean": 21.6221158519,
   "Total_removal_pct_mean": 35.7751277683,
   "Dark_adsorption_pct_sd": 0.1703577513,
   "Photodeg_pct_sd": 0.3992709805,
   "Total_removal_pct_sd": 0.4507242438
  },
  {
   "Set": "V4",
   "Dark_adsorption_pct_mean": 13.9125496877,
   "Photodeg_pct_mean": 14.511799006,
   "Total_removal_pct_mean": 26.405451448,
   "Dark_adsorption_pct_sd": 0.0983560936,
   "Photodeg_pct_sd": 0.0976070584,
   "Total_removal_pct_sd": 0.0
  },
  {
   "Set": "V5",
   "Dark_adsorption_pct_mean": 18.9097103918,
   "Photodeg_pct_mean": 14.7056313864,
   "Total_removal_pct_mean": 30.8347529813,
   "Dark_adsorption_pct_sd": 0.1703577513,
   "Photodeg_pct_sd": 0.1791902455,
   "Total_removal_pct_sd": 0.0
  },
  {
   "Set": "V6",
   "Dark_adsorption_pct_mean": 22.6007950028,
   "Photodeg_pct_mean": 14.9667256952,
   "Total_removal_pct_mean": 34.1851220897,
   "Dark_adsorption_pct_sd": 0.1967121871,
   "Photodeg_pct_sd": 0.1882121212,
   "Total_removal_pct_sd": 0.0983560936
  },
  {
   "Set": "V7",
   "Dark_adsorption_pct_mean": 25.4968767746,
   "Photodeg_pct_mean": 15.1668187645,
   "Total_removal_pct_mean": 36.797274276,
   "Dark_adsorption_pct_sd": 0.2602257635,
   "Photodeg_pct_sd": 0.4298669599,
   "Total_removal_pct_sd": 0.1703577513
  }
 ],
 "validation_dark_adsorption_pooled_v1v3": {
  "n": 9,
  "Dark_adsorption_pct_mean": 18.093886049593028,
  "Dark_adsorption_pct_sd": 0.2073269308748292,
  "Photodeg_pct_mean": 22.304324390639387,
  "Photodeg_pct_sd": 0.7787522894967073,
  "Total_removal_pct_mean": 36.36191557826992,
  "Total_removal_pct_sd": 0.7182913481359174
 },
 "kinetics_dark_adsorption_by_condition": [
  {
   "Condition": "K1",
   "Dark_adsorption_pct_mean": 14.057334622,
   "Photodeg_pct_mean": 18.8123403874,
   "Total_removal_pct_mean": 30.2253502157,
   "Dark_adsorption_pct_sd": 0.1868906761,
   "Photodeg_pct_sd": 0.2135337129,
   "Total_removal_pct_sd": 0.1312456976
  },
  {
   "Condition": "K2",
   "Dark_adsorption_pct_mean": 9.6496064226,
   "Photodeg_pct_mean": 18.3671202749,
   "Total_removal_pct_mean": 26.2445766715,
   "Dark_adsorption_pct_sd": 0.1843885583,
   "Photodeg_pct_sd": 0.1665980607,
   "Total_removal_pct_sd": 0.0
  },
  {
   "Condition": "K3",
   "Dark_adsorption_pct_mean": 12.5998233558,
   "Photodeg_pct_mean": 13.9941193382,
   "Total_removal_pct_mean": 24.8309310577,
   "Dark_adsorption_pct_sd": 0.1843885583,
   "Photodeg_pct_sd": 0.3034020157,
   "Total_removal_pct_sd": 0.2129135676
  },
  {
   "Condition": "K4",
   "Dark_adsorption_pct_mean": 14.8739489084,
   "Photodeg_pct_mean": 18.9886156264,
   "Total_removal_pct_mean": 31.0386791879,
   "Dark_adsorption_pct_sd": 0.1064567838,
   "Photodeg_pct_sd": 0.8569976613,
   "Total_removal_pct_sd": 0.6648224016
  },
  {
   "Condition": "K5",
   "Dark_adsorption_pct_mean": 12.0466576808,
   "Photodeg_pct_mean": 18.9375673956,
   "Total_removal_pct_mean": 28.7030907825,
   "Dark_adsorption_pct_sd": 0.1843885583,
   "Photodeg_pct_sd": 0.513499966,
   "Total_removal_pct_sd": 0.4258271351
  },
  {
   "Condition": "K6",
   "Dark_adsorption_pct_mean": 11.186177742,
   "Photodeg_pct_mean": 22.560623183,
   "Total_removal_pct_mean": 31.2230677462,
   "Dark_adsorption_pct_sd": 0.1064567838,
   "Photodeg_pct_sd": 0.3231448822,
   "Total_removal_pct_sd": 0.3193703513
  }
 ],
 "bbd_range": {
  "Dark_adsorption_pct": [
   7.355516637478096,
   18.914185639229412
  ],
  "Photodeg_pct": [
   4.28015564202335,
   22.309197651663403
  ],
  "Total_removal_pct": [
   19.964973730297714,
   36.68261562998405
  ]
 },
 "raw_data_source": "data_analyse_1.xlsx; V5-V7 A0 and K1 Ai replicate 1 corrected to it on 2026-09-24"
}
